Repository: calum-strange/sample_sizes_for_batteries

# sample_sizes_for_batteries

This repository contains the data and code required to replicate the results of the paper 'Automatic method for the estimation of li-ion degradation test sample sizes
required to understand cell-to-cell variability' - Calum Strange, Michael Allerhand, Philipp Dechent and Goncalo dos Reis.

The data for the paper can be found in the Data folder and contains subsampled data from 

  * Baumhofer-2014 48 cells, Sanyo/Panasonic UR18650E, NMC/graphite, 1.85 Ah
  * Dechent-2020 22 cells, Samsung INR18650-35E, NCA/graphite, 3.5 Ah
  * Dechent-2017 21 cells, Samsung NR18650-15 L1, NMC/graphite, 1.5 Ah

File: Data/Baumhoefer_2014.csv
cellID,time,cycles,capacity
1,0,4.42231076107941,99.1358023122696
1,11.5790524305569,104.91587314604,96.2201708068794
1,30.3981642361123,265.395305263837,92.2827074686506
1,39.3305395833348,352.462088237127,89.9553029891182
1,47.8520325231497,436.748600788488,88.0913197694542
1,56.7385924768531,518.776556903435,86.0614991144905
1,58.739837962963,525.037549479743,85.8739036222097
1,67.8256416666673,603.548664082021,81.8726780525066
1,78.7775134259269,676.318171156819,76.0267489808816
1,87.6804900462981,742.033752112501,64.981906627017
1,96.6506644675936,799.333086515453,55.1891838855423
1,105.682137731482,848.640448769579,45.5199564725803
1,114.687957175926,889.665038211072,33.7805806369992
1,123.665732870372,922.69325716043,26.5587268686431
1,133.102032870372,950.274401970661,20.1845126268529
2,0,4.45247774957186,99.5877421450427
2,11.5782234953703,103.976470413496,95.51789069234
2,19.6674053240733,179.138446748568,93.8544143503571
2,30.3977315972221,267.672731937747,91.4523256972127
2,39.3300853009246,353.147412377172,89.2121234969268
2,47.8516293981478,435.712935338517,87.1096272994937
2,56.7382844907404,515.71126570872,84.7290978687139
2,58.7393729166659,521.865239182918,84.3742404494323
2,67.825424537035,597.511182904635,79.2375012165025
2,78.7772416666647,667.036278603258,72.6607285211464
2,87.6800775462941,729.553365351863,61.386356777311
2,96.6503768518512,783.811543339713,51.2428231691415
2,105.683262268517,831.339675766905,43.3032246075183
2,114.687709722221,873.00050055054,35.8200854040931
2,123.665703472222,908.842919374473,29.729662898889
2,133.101989930554,940.094468432673,25.0094830081326
2,143.33107974537,967.674048985548,20.953419623151
3,0,4.39666723028593,99.3660163140039
3,11.4228201388899,103.378542191982,95.5695879759308
3,20.1374686342616,193.758841640465,93.6540697764792
3,28.8014939814834,281.163542161895,91.7072832503559
3,37.1778172453714,366.597297620111,89.4683917875817
3,46.269337152778,449.512353849427,87.8103766420257
3,54.9980817129629,530.196491329867,85.6671011005764
3,63.7254988425942,608.152421550323,82.2609103789374
3,73.8655453703718,681.133326713056,77.4290842468995
3,82.776221875002,747.443609819649,66.7827030798386
3,91.7453565972243,804.836808112422,55.4431591504859
3,100.770091435186,853.967317590699,45.9263823716823
3,109.775865972224,896.023379912194,35.5089334360535
3,118.753317592594,931.365918318231,29.2112703619087
3,128.189657060187,962.073686248572,23.6665823335529
4,0,4.38583837645097,99.2144144986162
4,11.4219540509278,104.905250816039,96.4171725304245
4,20.1369890046313,197.010476078907,94.0628199317183
4,28.8010305555579,286.08014571071,92.180519140596
4,37.1773598379642,372.577431275548,89.9565346889839
4,46.2688445601861,456.750317929848,88.498566251105
4,54.9975981481484,538.857539600659,86.5583777417055
4,63.725005787037,618.657645396066,83.8823411873277
4,73.8651460648162,694.561037174752,80.2912691275147
4,82.7758209490748,764.287860266871,70.8173945742011
4,91.7450296296317,825.269981319359,59.1417434112078
4,100.769699768521,877.136941583024,47.7629857248118
4,109.775492013889,920.388649654275,35.4098486866467
4,118.753026273148,955.632247192371,27.8675852484436
4,128.189352083333,985.515374785837,22.4385708803753
5,0,4.36305997826354,98.7770699394861
5,11.4223770833347,103.732889880831,95.5199345444271
5,20.1372096064825,194.897083452638,93.2651791765631
5,28.8012319444451,283.335398726906,91.4602037181966
5,37.1775634259261,369.305643268178,89.5600680959359
5,46.2690704861118,453.100773312294,87.8339640282345
5,54.9978081018533,534.875832861659,86.0516041074997
5,63.7252268518535,614.648309501338,83.724188409129
5,73.8653202546305,691.043342306031,80.7392958528441
5,82.7759958333329,762.722751410911,73.6946436492774
5,91.7451671296303,826.983137701982,63.5974864154697
5,100.769876851853,882.27029717525,51.8358922804878
5,109.775653472223,928.505753619845,38.9793750955259
5,118.753141087964,965.34078814024,30.5503534231861
5,128.189478935185,996.491718578429,23.6590719301799
6,0,4.41071975796524,98.9887318186497
6,11.5784070601866,104.732429894196,96.4365225002906
6,30.3976682870366,265.136388694188,92.5245092725704
6,39.3300221064825,352.466006543255,90.4844220766225
6,47.8516108796304,437.030174376898,88.5027984683827
6,56.7381802083331,519.421158629899,86.7215492067476
6,58.7393851851865,525.74672931316,86.6497165046206
6,67.8253420138883,605.773552605282,84.1131797155744
6,78.7771884259278,681.802865753196,80.1917937392686
6,87.6800745370377,751.852562919793,71.7344084678681
6,96.6503085648158,813.852997398102,61.151996644578
6,105.681850000002,866.490896210606,48.6360199025217
6,114.687654513891,910.380842906338,37.0445106295724
6,123.667752546298,945.935039026289,28.5505569980258
6,133.101850115742,975.744576127779,21.7679468313125
7,0,4.42436650051113,99.1482875024549
7,11.5785609953713,104.350345012089,96.2462107317814
7,30.3979136574075,262.858288833089,92.0238252636753
7,39.3302728009279,349.16469328947,89.9590793050192
7,47.8518265046317,432.822123815704,87.9018136345965
7,56.7383769675951,513.847395810046,85.4194376126445
7,58.7396152777777,520.090541133068,85.0990208405042
7,67.8254834490766,596.666374812783,80.3197676275984
7,78.7773427083343,666.518823980688,72.5872107811753
7,87.6802851851864,728.999529909845,60.9032570731919
7,96.6504844907423,783.453682046642,51.3230196056857
7,105.681984837963,830.635280749434,42.8514428088887
7,114.687797222223,871.449217026666,34.1658158304199
7,123.66564537037,906.155965242403,28.2916002207777
7,133.10191388889,936.397953680224,23.5986922380599
8,0,4.36934854135207,99.2426166109932
8,11.4214958333334,104.089427937713,95.9572989496165
8,20.136741319445,195.046291212241,94.1446476444489
8,28.8007763888908,282.969822716613,91.8400227952539
8,37.1771064814815,368.323991533048,89.3225231424416
8,46.2685888888908,451.478758803663,87.9377711929477
8,54.9973583333332,532.753919352104,86.0088636879998
8,63.7247315972216,611.277058284967,82.3628142400569
8,73.8649186342596,686.092919139844,79.3296385569635
8,82.7756047453704,755.15134261269,70.3838559131475
8,91.7448582175926,815.020560189072,58.2368460553069
8,100.769491319444,866.201235483388,47.4959170858563
8,109.775277314815,911.006549488147,38.3713530095151
8,118.752869328705,949.240622723411,31.9843999281934
8,128.189180439815,982.899177054551,26.4967319525494
8,138.41870752315,1012.03683478233,22.3794267015586
9,0,4.36176354260612,98.933724916581
9,10.9838773148148,104.20858190754,96.5843108120631
9,21.0628163194463,195.008064659522,94.0779014624265
9,29.9995784722241,283.461296564559,92.0646471707654
9,38.3690192129629,369.433662516967,89.8689106167719
9,46.9841946759268,452.999166282389,87.9032280214675
9,65.1614826388905,604.451448916347,81.0365990600493
9,76.1133775462983,675.439899820623,74.1616191592805
9,85.0224846064824,738.726826674235,61.2332372323647
9,93.9865474537043,793.477232774426,51.5325808361455
9,103.017997337963,840.664616628747,42.3264135851905
9,112.023799537039,881.866589549062,34.1009619697689
9,121.001543287039,916.683077461596,28.2848401568756
9,130.437846412038,947.690778472299,23.9542981527012
9,140.667183796297,975.448937345822,20.3125847973924
10,0,4.38217589030722,99.1522442125495
10,10.9840277777778,103.679581243133,96.7356537627426
10,21.0630083333315,194.137252347003,94.5941862728678
10,29.9996038194442,282.000503187073,92.0266744685029
10,38.3691644675919,367.416878511179,89.9598243750744
10,46.9843211805545,450.455446169669,88.0854885912708
10,65.1616078703685,601.815135053523,81.8364033356546
10,76.1135273148147,673.225839876883,75.4664200822181
10,85.0226523148131,737.52232422021,63.2468979794696
10,93.9867266203684,792.853251031507,52.486229557601
10,103.018128356481,840.817281782408,43.5976754781862
10,112.023926273148,882.402931029088,35.2021930291911
10,121.001649652777,917.978445542953,29.3994227126736
10,130.437956249998,949.40930179312,24.8921600603451
10,140.667322916667,977.173922761698,20.7045298916578
11,0,4.37869721163863,99.0496598281646
11,10.9842064814821,104.872290619863,96.8805285620211
11,21.0632037037032,197.009786147997,94.7581029075671
11,29.9996660879641,286.780494986664,92.8595703992107
11,38.3693881944457,373.972140152434,90.8601578299272
11,46.9844803240757,458.654103085046,88.8760160696866
11,65.1617651620369,614.930207178223,85.1525836184698
11,76.1137033564818,692.600383030863,82.5250033676393
11,85.0228346064825,765.372511633385,75.3814501027542
11,93.9869089120378,830.672118260188,65.2303719678556
11,103.018279166666,887.268086401628,53.7962794942114
11,112.02408923611,934.945681329728,41.123323698156
11,121.00175752315,973.694116164434,32.2498664933133
11,130.438068171298,1006.47905087023,25.5934284859167
11,140.667482407408,1033.94852906251,20.3366547308621
12,0,4.405621362526,99.5306684985612
12,10.9843689814789,104.069419614412,95.5666742701323
12,21.0634034722216,195.148465595432,93.4579152157853
12,29.9996915509248,283.83505361242,91.6850031412527
12,38.3696034722196,369.882381670625,89.5408177511362
12,46.9846495370346,453.391161858249,87.5479374062215
12,65.1619086805538,607.511177096914,83.5585296502088
12,76.1138621527757,683.116312089126,79.8631471821077
12,85.0230114583312,752.36584536603,70.5730071282675
12,93.9870861111085,813.90477742424,61.2230768269542
12,103.018441666665,866.850456564032,49.7500128708575
12,112.02423449074,911.010023394259,37.3625553726703
12,121.00185972222,946.508813665958,28.5749649879231
12,130.438174537037,976.276173225252,22.5761211880839
13,0,4.39477421288265,99.4170166346963
13,11.6895289351846,103.85336816904,95.6604203830294
13,20.9986945601829,193.77561920066,93.1813266847834
13,29.3553699074051,280.897064420829,90.7180319654062
13,37.9848637731456,365.195871331687,88.6251927563658
13,56.161969328702,519.383252227641,82.6754887525198
13,67.1118385416656,592.141898959581,76.4846883723442
13,76.0285335648143,656.706495154303,63.2020177496039
13,84.9943717592568,712.282619450652,52.7215416060809
13,94.0211010416652,760.342436434144,43.9836189975845
13,103.022351504628,802.363357722529,36.0165935069597
13,112.002194444443,838.346789127276,30.3589759184704
13,121.438595023147,869.891058971293,25.114100456498
13,131.676352777776,897.250832053707,21.384586317647
14,0,4.39805247772145,99.4058090110303
14,10.8560509259254,104.929889613696,96.3903800521449
14,22.9947569444444,196.82671771863,93.7740580103874
14,31.3503009259259,286.879556534963,91.960730414202
14,39.9796420138881,373.76541909009,89.8195848631322
14,58.1568746527781,533.3853437222,85.3821580432752
14,69.109458912037,611.291422653193,81.6783170695409
14,78.0222288194437,684.16169989663,73.8998325445258
14,86.9892361111111,749.225769384341,64.5894402875235
14,96.0160462962974,805.853399300273,54.2305705851971
14,105.019767245369,854.058007336351,42.318793521829
14,113.997168981483,894.109600617624,34.5020762813727
14,123.433524884259,928.26121619328,27.7558264154544
14,133.672542361112,957.118538492784,22.1663243814751
15,0,4.375015661133,98.9613994071889
15,10.8566142361114,104.655436765634,96.1492887213968
15,22.9948505787027,196.115910874269,93.9055297179997
15,31.3503280092583,285.714074225264,91.6086006363912
15,39.9797312499997,372.092667284636,89.7135722935255
15,58.1569593749996,531.524395542274,85.738190547508
15,69.1095730324089,610.25199337573,82.9838072167076
15,78.0223237268516,684.141045567026,76.6066558701552
15,86.9893143518517,751.182465003701,67.3868259242177
15,96.016114814814,809.071870787853,55.9898231373596
15,105.019853587962,857.397879357296,43.0785935066622
15,113.997231712962,897.138867327429,34.5307411951925
15,123.433591550925,931.024351335981,27.1217066761105
15,133.672647453704,959.454472852502,22.4979319022955
16,0,4.37828866505328,99.0557364155491
16,10.8566802083342,104.240486601567,96.2112728737191
16,22.9950131944457,194.707613260248,93.8237491262388
16,31.3504718749998,283.32631948686,91.364822101585
16,39.9798841435186,368.513223114081,89.2336646614461
16,58.1570878472234,523.163118484069,82.3774169274091
16,69.1097427083331,595.796425702492,76.6647843852666
16,78.0224730324083,660.581295466931,63.198390577167
16,86.989448495372,716.041600810811,52.7649013522908
16,96.0162457175939,763.870854949873,44.2321860028224
16,105.020028935185,805.294650957221,35.2701443448372
16,113.997361689814,840.423230770008,29.0145791935887
16,123.433726851852,871.294761752341,24.7954219943544
16,133.672796527779,898.711449241921,20.7996517044218
17,0,4.40491491949935,99.5070504789977
17,11.4232062499998,103.842192447616,95.7946482687131
17,20.7710541666685,194.062240996781,93.3651501349035
17,31.9004805555553,281.339864820809,91.5210997677728
17,40.9441989583329,366.80016000105,89.3794087031573
17,49.8307451388902,449.603028260364,87.2820314580167
17,58.7335734953704,456.157671210487,84.2315842594355
17,67.1322112268513,531.762939229331,78.4969855769698
17,75.7458708333334,601.588247789819,71.0327362873146
17,85.9991168981487,663.56644643449,62.498790459948
17,94.7723869212965,717.251383285085,50.176781549109
17,103.785555787037,764.124220801911,42.2478798514144
17,112.781562037037,804.878307348089,34.9577467488318
17,121.75685925926,841.065557001432,29.9768562298768
17,130.763738888888,872.689386426536,24.5523142771777
18,0,4.38953767316668,99.4320392592517
18,11.6914490740746,104.153503037921,95.7782507806818
18,20.9997493055573,194.312929350217,93.202444970253
18,29.3551526620377,281.625048773166,90.2602703679657
18,37.984596527779,365.924733670557,88.38846841477
18,56.1617511574096,518.791209457342,81.4621824533419
18,67.1118119212985,590.817505385757,75.8060137776664
18,76.0282893518524,655.266154401442,63.2411966323923
18,84.9941284722228,710.605463247429,53.3471755583427
18,94.0208922453721,758.813689961991,44.6725178950343
18,103.022429629631,801.028783296682,37.0101642122274
18,112.001994791668,837.508507027901,31.1394336061042
18,121.438372685186,869.488749858814,26.190088897459
18,131.677520138889,898.075546148084,22.8206815621938
19,0,4.37231093975464,98.9591510213457
19,11.4223106481494,104.358919530993,95.8680377069057
19,20.7708988425936,194.935039179374,93.4558795539684
19,31.9003488425938,282.939761113113,91.6767412609015
19,40.9440564814817,368.980228056385,89.5438933313582
19,49.8306236111124,452.315772283164,87.03345949736
19,58.7334174768516,458.843270030005,83.814084252997
19,67.1320543981481,533.921125291087,77.4594715372046
19,75.7457146990741,602.648191544173,68.2703292625996
19,85.9989638888891,662.346664012456,58.7627971669733
19,94.7722310185184,714.451019295746,47.8879692217978
19,103.785402662037,760.072730871334,40.6057655597849
19,112.781407060184,799.784689353835,33.7744387481409
19,121.756710648148,834.320513905776,27.551074249041
19,130.767116319446,864.514488674485,22.9937747400883
19,142.784244791667,891.609684478232,20.2437673265317
20,0,4.37291681205671,99.1341667558535
20,11.6889962962987,104.287359565032,96.5709034438053
20,20.9998822916685,194.888870540945,94.2141469599478
20,29.3553035879632,282.694879401762,91.6818149928224
20,37.9847422453706,367.619227472491,89.3842469385826
20,56.1619136574092,521.25195451832,82.026428209812
20,67.1121077546312,592.951810682268,75.6650222202871
20,76.0284465277802,656.952533818297,62.5966599365858
20,84.9942853009259,712.183751744042,52.4979665620481
20,94.021048842594,759.915291173069,44.0584472586567
20,103.024910069445,801.296253012095,34.8207539237911
20,112.002155671296,836.227968441632,28.813296253321
20,121.438531134261,867.225748229067,24.674929395366
20,131.677662615743,894.475439899614,20.5174773225588
21,0,4.37430252790659,99.0876885165611
21,10.8567843750009,104.164688611042,96.3385989025237
21,22.995141898148,194.440973843082,93.7030248410215
21,31.3505797453721,282.953103171662,91.2350142166975
21,39.9800079861118,368.025371721773,89.1630399480188
21,58.1571946759274,522.268720042158,82.6390597512482
21,69.1075350694441,595.026644569286,76.7919741712732
21,78.0226128472222,661.023968253163,65.3682992654197
21,86.9895728009277,717.754851297457,55.4451303132
21,96.0163469907421,767.240631638261,46.4209463499739
21,105.020163078705,811.101565008178,38.6558726925589
21,113.997458564816,849.121813425461,33.2918004576739
21,123.433828703703,883.485692196539,29.2940571210705
21,133.672923842594,914.297524681449,25.4419942508517
21,142.966697800927,941.557889134069,20.2310121338677
22,0,4.41356506037394,99.7228888237088
22,11.4213561342601,104.702973298778,96.7935628106863
22,20.7707709490729,196.29237386868,94.1787950562414
22,31.9002372685185,285.204656852643,92.5627789220016
22,40.9439605324081,372.234363143519,90.4984099530289
22,49.830517245371,456.612250893554,88.6391638629681
22,58.7332873842589,539.08682146195,86.5046431637303
22,67.1319362268514,618.991238805273,84.4188559115266
22,75.745584722222,695.905932382868,81.5103897387146
22,85.9988460648143,768.883974165856,77.1446330708804
22,94.7721135416655,835.735481094449,67.2366696779972
22,103.785275925925,894.175561752286,56.7132904601552
22,112.781278240741,943.584843914955,45.8239401477103
22,121.756601620372,985.107941999886,35.6437944881543
22,130.763649421296,1019.99740982205,27.6873549972496
22,139.756252777778,1049.68222354353,21.9048359375773
23,0,4.37093057879719,99.0380875428437
23,11.4219344907392,104.063656674702,95.9539642038156
23,20.7715785879614,195.719755603716,93.8424090941349
23,31.9010621527776,284.816095356706,92.0276801735855
23,40.9447789351835,371.835681484801,90.1182085980435
23,49.8313496527766,456.337034429696,88.4548868601308
23,58.7340901620355,538.53953587193,86.6655022874585
23,67.132735300925,618.646918417791,84.4778500540997
23,75.7463914351855,696.026280734682,81.5374411259482
23,85.9996424768506,769.267753753422,76.9379582770115
23,94.7729091435174,834.845950841385,64.390887100524
23,103.786078587964,891.497637639518,53.592157187489
23,112.782086921296,938.790425507834,42.400096039519
23,121.758136226852,978.759472961274,34.100521992907
23,130.764439930554,1012.55684737545,26.0458280204762
24,0,4.36911718602091,98.8634394239312
24,11.6893368055561,104.508339013079,95.399634564839
24,20.9998570601863,195.959326608309,93.3550082892809
24,29.3552269675941,284.595046068201,91.1055494494527
24,37.9847084490762,370.67973011025,89.4045893783678
24,56.161834722222,529.587734974217,84.9018009717543
24,67.1118055555556,606.974456187482,80.9322599312951
24,76.0283790509265,678.361529807723,72.4440429705184
24,84.9942290509271,742.63448842704,62.4330765459564
24,94.0209697916662,798.061972465449,52.3464030655895
24,103.022353935187,844.20551810891,39.2172893240747
24,112.002068055556,881.807203088396,30.947858566661
24,121.438450810186,913.74861308167,24.8030851769333
25,0,4.38231684295052,99.390750220246
25,18.5394503472249,108.212638346293,95.9009077024176
25,27.0060552083342,198.300857473912,92.9101766053685
25,35.6616104166679,285.100525387118,90.6198808640781
25,44.5653403935195,369.825036650359,88.8129691349506
25,52.9637721064825,451.200802818794,84.9568525143793
25,61.5784050925931,528.13030077473,80.1586299291828
25,71.8318200231482,599.355606871939,74.2993287507537
25,80.6042311342612,663.288672329482,61.8537072147552
25,89.618117939816,718.310366959436,51.7261775189458
25,98.6135990740745,766.098485733191,44.0132923965909
25,107.589826273148,808.336606586885,36.9859987091036
25,116.595639583336,845.474511239359,30.9704707864069
25,125.589722800928,877.806081457448,25.8589743697903
25,139.034207175926,907.180524853746,24.170986053783
26,0,4.36600274025664,98.8912580032774
26,18.538538194445,107.539219062428,95.4120695491469
26,27.0057465277778,197.416163190745,92.6916601724893
26,35.6612950231494,284.128172269124,90.5936494857235
26,44.56509976852,368.901684910249,88.891008696452
26,52.9635233796305,450.831808829759,85.5941957302708
26,61.578119212963,528.791402622576,81.8212687204445
26,71.8315313657401,601.662209028845,77.5019120911885
26,80.603999652777,667.906310307342,65.8540574508692
26,89.6178246527772,724.311320115167,53.4371602954854
26,98.6133680555556,772.232224242034,43.5578487373474
26,107.589538310187,813.247838547611,35.553844923384
26,116.596827199076,848.626223132765,29.0489585228922
26,125.589407754629,879.650122409559,24.852842572801
26,139.034031481481,908.076861556324,23.7367738230918
27,0,4.39576393736658,99.3116968256308
27,18.5381753472211,108.362726488008,95.9810211398518
27,27.0053834490754,199.506255598279,93.7358303422484
27,35.6609565972233,287.59714488836,91.6672122449028
27,44.5647728009274,373.528534985742,89.8779159129796
27,52.9632074074088,456.820940018429,87.3112892480316
27,61.5777614583323,536.319144451912,83.1401049929539
27,71.8311771990745,609.785684642266,77.5033858370915
27,80.6036729166657,676.30687382685,65.7395353805072
27,89.6174842592605,733.314208005361,54.4541382885261
27,98.6130429398158,780.99939188378,43.4622106763158
27,107.589189814815,821.128399415115,34.5627797879216
27,116.597867939814,854.891363786721,27.0156060545363
27,125.589058680556,883.710156879167,20.8234875495888
28,0,4.38181468767013,99.1588969788879
28,18.5390223379626,108.470991541609,95.8362570564605
28,27.0058986111123,200.001761759629,93.5190116475939
28,35.6614475694437,288.552899645141,91.4271622498966
28,44.565220023148,374.94876002884,89.582631922747
28,52.963654166667,458.841090266531,87.2860898658424
28,61.5782662037043,539.473623452349,84.1581995334087
28,71.8316755787035,615.457312354259,79.8934973864635
28,80.6041155092584,686.068658325733,71.5150991833267
28,89.6179640046286,748.330383310266,60.8177651886984
28,98.613483564815,801.225868683472,49.6661457879315
28,107.589675000001,845.822296443057,39.3872238012075
28,116.596969675927,883.115300561977,31.0586483210008
28,125.589567824075,914.155928914609,23.7104235637506
28,139.034119097223,939.932145699947,20.1340844456796
29,0,4.38431698062797,99.1430801808058
29,11.6397420138893,105.533539623384,96.3261201082001
29,20.8223675925919,196.701116326096,94.0319307589341
29,29.1631453703703,284.945484675387,91.3065781626485
29,37.6800782407406,370.371422070707,88.6491982310946
29,46.0524230324063,453.231900976485,86.6151788431051
29,54.7799817129638,533.498923809669,83.81315328016
29,64.9174660879622,609.356565324433,79.9558500336905
29,73.8359046296306,678.661135309409,69.2435311645346
29,82.8427018518525,738.586257100862,57.1895305267291
29,91.8258736111113,790.383069654382,47.9659541708463
30,0,4.37084411744444,98.8607097466671
30,11.6401590277779,105.655193892423,96.052570078157
30,20.8224689814807,197.332193003209,93.5868754855324
30,29.1686231481477,286.236335646611,91.4753151962547
30,37.6802788194435,372.499051548796,89.2181007572642
30,46.0525855324059,456.115495695461,87.5847468143203
30,54.7801635416652,537.981796857168,85.6234450791915
30,64.9175768518503,616.984783941783,83.2478481215485
30,73.8360593749997,691.612178397581,77.7440682203805
30,82.842853703703,759.965540754662,69.1533198042708
30,91.8260331018517,819.627302428783,57.7446424109882
30,100.825242708334,870.33165046095,45.2288419807234
30,109.807906597221,911.67319701633,35.7145748644512
30,119.243146296295,946.004352691967,27.8481204115107
30,129.48294074074,974.486953117158,21.8764627493943
31,0,4.37121974256336,99.1923833610821
31,11.6389803240752,104.458977687896,96.3455397252039
31,20.822295254629,195.291700503298,93.6950385297973
31,29.1451236111119,283.38455204332,91.1088246794935
31,37.6796771990756,368.886947280395,88.85992059761
31,46.0519270833333,451.21482694778,85.881287882158
31,54.7792765046297,529.689920023154,81.8966663999261
31,64.918692013889,603.208028849401,76.8112444079511
31,73.8352528935202,669.096827221204,64.3260921152998
31,82.8420924768514,725.062152734184,52.0787254051872
31,91.8252377314811,773.171807452659,43.8669927545463
31,100.824616550927,815.132668964526,35.8783542700179
31,109.807211342592,851.412816440751,30.1816833978444
31,119.242570486113,883.360530339894,25.7779507580159
31,129.482338310185,912.043309350246,21.8993052041598
32,0,4.38692477826702,99.3390242802963
32,11.6392918981501,104.987225892133,96.0473602288009
32,20.8224682870369,196.820735665226,93.5562002448785
32,29.1714932870368,285.923912831164,91.3112372861203
32,37.6796969907427,372.25652286799,89.1924272436882
32,46.0519428240756,456.074621333545,87.3051438085551
32,54.7794912037033,537.327120967781,84.2426336832334
32,64.918916898149,613.611743947097,79.5884347210852
32,73.8354410879645,683.25219820744,70.158088582527
32,82.8422538194447,743.551538580328,57.4815243663899
32,91.8254167824073,792.980480021239,44.6128681084972
32,100.824788888889,832.835129450085,32.0824361318267
32,109.807414699075,864.43524080412,24.2918692996977
33,0,4.37614631863481,99.0240883209579
33,11.0489799768533,103.820494178716,95.9192661783262
33,22.1176369212954,194.390305016002,94.047386372679
33,31.1613428240739,282.84892229451,91.842601833353
33,40.047903703705,368.516115909423,89.8959345973413
33,42.0493818287027,375.02358458552,89.9545306456275
33,51.1358089120382,458.561502450702,87.5537031965536
33,62.0854533564824,539.175887981621,85.4672953483296
33,71.0033537037036,616.643646981617,81.0546031198346
33,80.0086959490732,688.747324902416,75.1297813713373
33,88.9949255787029,754.630765222816,65.8346646974875
33,97.9959366898156,812.325674009645,54.4000170406975
33,106.976024074074,861.698098918242,46.4945176459091
33,116.41240925926,905.672045387866,40.0760603421765
33,126.649964351853,944.848592684685,34.9602637288135
33,135.944853935187,980.236507778471,29.6602454101368
33,143.421199305557,1001.02503917927,26.9868763465441
34,0,4.40040389433774,99.4331982688596
34,11.0485410879635,104.456011825831,96.4965523940132
34,22.1175159722208,195.613866900652,94.4254275937793
34,31.1612207175929,284.490048250371,92.1046417564424
34,40.0477833333336,370.505056274918,90.0129353706418
34,42.0492677083336,377.07161017338,90.3167706213001
34,51.1357037037032,460.869643505288,87.9721194361156
34,62.0854799768522,541.905754768475,85.851739111653
34,71.0032453703715,620.285804590519,82.1844369780297
34,80.0085701388893,694.90052182015,77.914543278697
34,88.9948285879636,764.00075513304,70.4473674128609
34,97.9959560185174,825.031974048187,57.7663646566892
34,106.975918402777,876.639350007766,47.8853636931662
34,116.412311921296,921.924344411873,40.7044468669778
34,126.649744097221,961.908478966888,34.6901578951302
34,135.184056597222,997.487188954291,27.9057981957472
34,143.421390509258,1021.79797109364,25.3544603519176
35,0,4.37767583658176,99.1250254393546
35,11.0462443287036,104.428021383552,96.7096086352359
35,22.1133581018503,195.95003247475,94.1393662722328
35,31.1561657407411,285.246157186237,92.0355378101876
35,40.0433983796283,371.323137019149,90.304234555456
35,48.9472444444426,455.761496207977,88.5248211601032
35,57.3491149305552,537.821152863805,86.4438647144738
35,65.9602068287024,617.039087444302,83.8142826463366
35,76.2136254629631,692.11086932462,79.6443405816791
35,84.9861524305548,761.683668783179,70.8732156259381
35,93.9999238425907,822.869077414633,60.2527259925901
35,102.995520370371,874.381498971591,48.4623377845777
35,111.971642592591,917.261674238028,37.7195156099235
35,120.979099421297,953.384545167048,29.6699991302228
35,132.997620023147,983.884728720527,25.0432835184158
36,0,4.38566370422769,99.2070233002557
36,11.0459337962943,104.571605816179,96.6104829903752
36,22.1132976851833,195.440854628093,94.0230648744005
36,31.1560820601853,283.993424301518,91.9517263734904
36,40.0433973379626,369.576219245764,89.6702691453676
36,48.9472256944439,452.628986392319,87.3951683882026
36,57.3490421296297,532.265073062283,82.7257166205822
36,65.9601627314808,606.030769562392,76.1969440404878
36,76.2135822916666,673.018320769483,68.6129427854581
36,84.9861332175908,731.700069887066,55.5457228412608
36,93.9998829861096,782.525055215677,47.1896700591232
36,102.995509143519,826.392676473062,38.5770570499861
36,111.971605671297,864.530730363614,31.885984815302
36,120.979038657408,897.869984884424,26.6554498874373
36,129.971609143518,927.301931440511,21.8749848921328
37,0,4.37421351056105,99.2907427886117
37,17.8813571759258,104.072421595125,95.6807683569669
37,27.4620038194458,194.898835388878,93.5072392171974
37,36.1921333333353,282.808360968979,91.2817222130331
37,44.9183087962976,367.911272385807,88.8527157111565
37,55.0576775462981,450.473948152149,87.3106170814002
37,63.9763202546316,530.724280829206,84.0069988180649
37,72.9831035879641,607.269312957006,80.3653734521405
37,81.9643954861136,678.990807862279,74.5140248573325
37,90.9637594907427,743.481671530478,62.8290556881905
37,99.9462362268539,797.615328983402,51.3630798529964
37,109.383283333334,844.779679515876,43.3230921876817
37,119.623137500002,886.27106731413,37.344731228242
37,128.16414189815,922.760390462248,29.6578140855795
37,136.391998148149,948.903572186143,26.6738056791075
38,0,4.31338557725728,99.3965136526762
38,17.8815130787039,104.84481298196,95.9854243672059
38,27.4622884259263,196.304416670696,93.7623717675436
38,36.1924162037036,284.921644072334,91.5944519042937
38,44.9185531250001,370.855050042348,89.2706428005752
38,55.0579322916683,454.059825718676,87.009559366207
38,63.9765584490752,534.431532944542,83.6640326405531
38,72.9814781250005,609.872793424454,78.1417120078176
38,81.9646180555556,678.99538536175,69.9955082481383
38,90.9639725694447,739.870755645376,58.0703363727504
38,99.9464803240752,791.622599769845,48.4112513703794
38,109.383545370372,837.355339989975,41.9691450936355
38,119.623412037039,877.646092042013,36.2229613132316
38,128.914811111112,913.645492776901,30.0069062167175
38,136.392238541668,936.509076627026,27.8036559838428
39,0,4.39516160878623,99.3794050223801
39,17.8819179398153,104.388698291288,96.0970087702712
39,27.4620815972211,195.771585897605,94.0074850454088
39,36.1921988425928,284.104456115853,91.7961203804471
39,44.9182858796307,369.829732685596,89.5636393021001
39,55.0576908564816,452.855284412394,87.2139170439638
39,63.9762841435191,532.622139606136,83.0445302591535
39,72.9811309027782,606.564425233271,76.6455605901413
39,81.9642759259266,674.083243440801,67.0349790202021
39,90.9636486111112,732.887044508168,55.4650063962539
39,99.9462199074085,782.879369358093,46.3868459882105
39,109.383320023147,826.599977840229,39.9026607050768
39,119.623210995371,865.464976421334,34.9173492841883
39,128.914605208335,900.177490168996,28.7722330591055
39,136.391968287036,921.996367672742,26.1094891903249
40,0,4.37040894918421,98.8657966501361
40,17.8814113425905,105.463829909595,96.4252887103145
40,27.4619237268495,198.207028408081,94.0876222318636
40,36.1920339120373,288.089830211763,91.9834116975835
40,44.9181561342572,375.127543733503,89.6928217618945
40,55.0575510416649,459.48283927005,87.7853975777012
40,63.9761491898144,541.012183881661,84.3021664304369
40,72.9810435185168,617.58371210508,78.9839116830105
40,81.9641817129624,687.664844920348,70.4561325775914
40,90.963549537035,748.088782838804,56.491344093563
40,99.9460775462952,798.365887967575,46.3777569072369
40,109.383160416666,841.700201048929,38.7401302188566
40,119.623052083331,878.676720982023,32.0036616109507
40,128.91443912037,910.22727937156,24.8637823480896
40,136.391829050926,929.532717973858,21.9428212907882
41,0,4.4371470677229,99.3444013179829
41,13.5607969907395,104.426968422194,96.2084617263777
41,21.9987837962944,195.08006741841,93.4571318020234
41,32.6930215277771,282.357830096121,91.5771523157034
41,41.0914502314809,367.917554108048,89.1434432486602
41,49.7043295138881,449.873067328378,85.858367404718
41,59.957764004629,527.94951789122,83.140976164007
41,68.7319015046292,601.144443208657,75.9308919807302
41,77.7440587962943,666.787202803818,65.6509241319302
41,86.7412679398143,723.293850155126,53.9149212213611
41,95.7157915509244,772.093964628356,45.2273513806053
41,104.723209027778,814.705177378979,37.2408685240304
41,113.715758217592,851.637566530427,30.9454676493801
41,127.162514814814,883.975557778145,28.1516408321713
42,0,4.44272013666656,99.6743872707845
42,13.5592152777783,105.129202026512,96.2129051495631
42,21.9967403935199,197.117645589791,93.8623540421611
42,32.6909765046311,285.704294147561,91.855548114836
42,41.0893968750012,372.144107423515,89.558809830664
42,49.7022409722237,455.677345252684,87.2997514418023
42,59.9556631944439,536.703643592112,85.2044017323155
42,68.7298526620368,614.658510641705,81.5213606097009
42,77.7419783564822,688.258810154984,76.0480360213724
42,86.739229398149,753.704399078144,65.682643117553
42,95.7136964120385,808.979122159347,52.8090971419187
42,104.721124768519,855.765532546612,42.2272111696853
42,113.713691319445,895.172980847215,33.5971819667238
42,127.158009027778,928.171331496918,29.1501827920198
43,0,4.46647948966947,99.9071429604728
43,13.5600202546296,105.399479563804,96.7487634462069
43,21.9983765046298,196.901868979322,94.1267852439204
43,32.6926291666677,285.094002447582,92.3850268545966
43,41.0910471064818,371.569517127842,89.6162255429206
43,49.7040098379635,454.649701209973,86.8816610932668
43,59.9574701388898,534.092621462973,83.8566403635431
43,68.7315153935193,609.569178362954,77.6543923651892
43,77.7437597222212,678.430060500041,69.4131271936656
43,86.7408824074075,737.534685110488,57.7211001590193
43,95.715483101852,787.362740588063,45.8971886188453
43,104.722878587963,829.731798429873,37.0272063739469
43,113.71541863426,865.93815381398,30.1528065739714
43,127.162108912037,897.044237461975,26.9437947373828
44,0,4.43468576629891,99.2571020919107
44,13.5601130787035,105.084274877547,96.1654537472036
44,21.9984637731479,196.27670979427,93.4577605422001
44,32.6927152777794,284.163563424042,91.7117113790851
44,41.0911428240742,370.453147094294,89.2889448539889
44,49.7040641203716,453.089410123546,86.4919768598181
44,59.9575062499996,532.002606056678,83.3647010409009
44,68.7315968750003,606.262513888367,75.9353543201271
44,77.7437976851866,673.030698010029,66.1627008803653
44,86.7409633101854,730.041178001053,54.4151195291134
44,95.7155201388896,779.409878406987,45.4481831494451
44,104.722926504631,822.811624120903,38.6597135007783
44,113.715481481483,860.799193195857,32.2021111538512
44,127.162207986111,894.31560870916,29.9160168188619
45,0,4.40061046609756,99.8086736879093
45,13.8311943287044,103.928140376488,96.0001241637164
45,22.1853925925935,195.016000752929,93.5701515898816
45,30.8161773148151,282.284300845853,90.9032182986463
45,39.8969783564823,366.743790155263,89.105119473282
45,48.9922681712966,449.01367105089,86.573640894376
45,59.9443593749983,527.116794222753,83.1007858344222
45,68.8643454861117,600.664835703973,76.1230368128029
45,77.8697432870363,665.987424828022,65.213387659684
45,86.8529554398137,722.461095926654,54.2726170132409
45,95.8521612268521,771.20236283005,44.3542040695222
45,104.832915624998,813.007752407579,37.2368884095399
45,114.269945949073,849.608210878961,31.3841520242882
45,124.509791666667,881.230556398077,26.4543120845799
45,133.801361226851,908.890644710993,20.7620163085734
46,0,4.40428376241077,99.6253428148103
46,13.8310834490756,104.430470053815,96.3215041621289
46,22.1852122685175,196.064654106233,93.824304114261
46,30.8159721064816,283.901251354392,91.4624904961218
46,39.8967787037045,369.025151508485,89.4472262541082
46,48.9920605324071,452.041496792552,87.0655667146108
46,59.9442015046295,531.266276973761,83.9941803890208
46,68.8641606481484,605.845324432495,76.5448835760204
46,77.869565740741,671.787585076908,65.1342206859939
46,86.852771296297,728.674754404901,54.0150591488684
46,95.8519688657423,777.431781806195,43.555944136716
46,104.832779861112,818.949305199628,36.0547939543648
46,114.269792708332,855.385288985405,30.92409954484
46,124.509624074074,887.36928987248,26.0734037007775
47,0,4.3778009959292,99.1259645914495
47,13.8308518518507,104.155864510976,95.9631000652145
47,22.1848489583311,195.520350054989,93.3985493643991
47,30.8156055555548,282.841333840247,90.9700821748875
47,39.8964055555535,367.654159410355,89.1402092050624
47,48.9916932870365,450.709628313213,86.8143547101951
47,59.9438863425923,529.909460710006,83.608753983729
47,68.8637931712965,604.364170684177,76.1997646277942
47,77.8692186342594,671.244229218754,66.5355087071107
47,86.852417013888,728.905783859837,55.4227253840607
47,95.8516175925925,778.607353420965,45.1653800547639
47,104.832473263887,821.036257967636,37.2587336124844
47,114.26945636574,858.389838431927,31.6986691708538
47,124.509275578702,891.495315855974,27.5132547920146
47,133.801012615741,921.300234458562,22.7034363367509
47,141.277807754629,940.635872150782,20.5052035235968
48,0,4.41649428431127,99.7749832208069
48,13.8312091435188,105.202104960005,96.8302614644533
48,22.1848571759269,197.839751728225,94.5241749757622
48,30.8154968750008,287.01527962679,92.3891044144143
48,39.8962935185184,373.521951580227,90.4205029598686
48,48.9915842592606,457.963337871864,88.3333642379659
48,59.9438170138912,539.182787807918,85.3203543157252
48,68.8636908564827,616.137746383312,79.904465160055
48,77.8691175925925,687.040939030215,72.0310086669358
48,86.8523084490746,749.714349785818,61.0869668691177
48,95.8515237268529,803.048602349457,48.2649049146759
48,104.83241377315,847.408909959006,39.7812297099311
48,114.269390740742,885.579818165833,32.5672424626375
48,124.50919652778,918.262058939353,26.934364045873
48,133.800908912039,946.56402172435,20.1341206045096

File: Data/dechent_2017.csv
cellID,time,cycles,capacity
1,43.1719775462951,245.828784134627,98.3771874952557
1,49.2844146990721,356.924521882378,97.2163917268821
1,55.2315599537034,464.654800045139,95.6555415779197
1,61.0139802083318,569.150786910143,94.5169418629424
1,66.6544769675919,670.726269271715,93.3273159396777
1,72.151869212963,769.472815931159,92.7475457888553
1,77.5326121527757,865.806285774665,91.8946545937312
1,83.1593186342578,959.566310935416,90.912265934215
1,92.0657988425924,1050.93572719545,89.7659915167121
1,97.0465582175912,1139.18496946731,88.4444905437704
1,101.919832060185,1225.29220453765,87.915565828492
1,106.687859837962,1309.23937136722,86.8393266516553
1,111.624592939814,1391.09588857621,86.0727578880566
1,117.950636574074,1470.73766475922,85.2643817721401
1,122.384441898148,1547.98623970131,84.4653656688024
1,126.718296412036,1623.13442966099,83.6167026751355
1,130.948191435185,1696.2249359071,82.9266240018721
1,135.080068749998,1767.31016973824,82.1535675891937
1,139.080757870368,1836.59965952722,81.6072390760383
1,143.259394907405,1904.02259486156,80.9214035867626
1,147.121559027776,1969.61968203608,80.1451010524033
1,150.89635659722,2033.44166947528,79.7697060552309
1,154.580809027776,2095.45463826278,79.0800013095577
1,158.194469791665,2156.03217171145,78.4963963069458
1,163.513006944444,2215.19217934068,77.9516276589372
1,166.968900810185,2272.5672492019,77.1135612356981
1,170.344102199072,2328.34334847094,76.4619030806595
1,173.641269675924,2382.54199258498,75.6429222614921
1,176.8658625,2435.29049431792,75.6696705271073
1,180.247621759259,2486.816936444,74.6592054946329
1,183.34497071759,2537.02084526442,74.3717167897557
1,186.38800625,2586.10329397541,73.6918438746215
1,189.367492592591,2633.87185439322,73.5132026870512
2,43.381857291667,250.204956987247,98.4187252256864
2,49.5680712962978,362.927163150288,97.2186449365836
2,55.5761136574077,472.03360857558,95.8980658999887
2,61.4257222222233,577.948298687916,94.8150025303524
2,67.1313318287057,680.936014129218,93.7384249989312
2,72.6951247685182,781.045328077788,92.6301881257435
2,78.1299016203704,878.553762573036,91.6698273750323
2,84.2587197916679,973.468466540677,90.6945075757297
2,89.4294092592597,1065.67723618293,89.652373667559
2,94.4795065972237,1155.38906253398,88.8605464565141
2,99.4131736111117,1242.76748496029,87.8397569489607
2,104.242944328705,1328.02978608169,87.2434956614597
2,109.019426736111,1410.84802481484,86.1920823008404
2,113.613384490742,1491.33344001545,85.3845630654784
2,118.093369791668,1569.52551856836,84.3495325600088
2,122.48658090278,1645.97398300281,83.8070951213013
2,126.789981828704,1720.59658290626,82.9150877855379
2,132.138161226853,1792.83007089452,82.1486104619301
2,136.218800231483,1863.00460985445,81.5400152801885
2,140.158343981482,1931.10618528258,80.779151398868
2,144.049343287037,1997.4177313948,80.1371186204051
2,147.853428703704,2061.90497686881,79.4664140169819
2,151.780936921297,2124.59360154654,78.8647004153366
2,155.409299652778,2185.52387821643,78.5383844195167
2,158.963429745372,2244.93211798609,77.645793049669
2,162.436152199074,2302.74403017288,77.1726110251621
2,165.842765162038,2359.16262270422,76.8194920915751
2,169.371535648149,2414.20238213605,76.0283179157947
2,172.638306365742,2467.85263876778,75.5293441904845
2,175.838281828703,2520.11374361944,75.1665975511666
2,178.973436805556,2571.0906247241,74.7236049198061
2,182.052372800926,2620.89617534304,74.361688159964
2,185.075738657409,2669.55680483693,73.7905091969879
2,188.043159490741,2717.0595575366,73.3710744296938
3,43.1107891203684,245.480264986724,98.2955039962689
3,49.1696488425908,355.884315161127,97.1428234376314
3,55.0660432870355,462.973714255194,95.9649313871827
3,60.8088086805548,566.955872647503,94.959660039846
3,66.413645949074,668.138906783463,93.6945968107466
3,71.8738756944432,766.344289310378,92.9352600970257
3,72.9717947916659,769.205488452373,93.7799750581083
3,78.3049502314793,865.13933768786,91.9326716793876
3,83.5182277777763,958.372979682114,90.949835496455
3,88.6135023148137,1049.22331910023,90.0557024790033
3,93.5839754629604,1137.54346465926,89.1791180194559
3,101.854456712962,1223.5981308151,88.0230733730665
3,106.591266203702,1307.21564776658,87.4296632922779
3,111.213314930554,1388.48815249045,86.5703323782024
3,117.952979166665,1467.58906558131,85.6560119658146
3,122.34934386574,1544.28655453388,84.8918439967141
3,126.648446874999,1619.0026244324,84.2792670663281
3,130.845495138889,1691.64723140728,83.4089129163961
3,134.938234027776,1762.1734911871,82.825600522483
3,138.909985532407,1831.04524693162,82.2268458727194
3,142.834932870368,1898.15106487932,81.4334109646249
3,146.684787384258,1963.49972037348,80.7122855369623
3,150.439121990739,2027.14934438997,80.4881261483388
3,155.651638078703,2089.33451986148,79.7572945227633
3,159.235973842591,2149.4945704984,78.9496122561104
3,162.746443055554,2208.18159552396,78.417030246419
3,166.183607291665,2265.36786953388,77.9433640364005
3,169.644196874999,2321.0977031497,77.5705679186407
3,172.927694791666,2375.16457623177,76.7937643967647
3,176.149610069444,2428.01936582586,76.5585969774596
3,179.311818865739,2479.61896857073,76.1938754729878
3,183.10992060185,2530.08296072571,75.5000200431823
3,186.139131481479,2579.01531226692,75.0065352282642
3,189.118439930553,2626.95285358898,74.8446675754773
3,192.028697453701,2673.46856814736,74.3542966218229
4,43.1414964120394,245.726898968496,98.6431685897211
4,49.3230197916677,358.47935820221,97.2717645351319
4,55.3279293981498,467.677499716888,95.9286049242413
4,61.168233912038,573.567732333021,94.7425464305221
4,66.859108564815,676.439644393841,93.6975613920367
4,72.3989474537058,776.186707149284,92.7350823107797
4,77.818132291668,873.492760905118,91.6310211236123
4,83.1984586805574,968.235971935603,90.8551199457482
4,88.3615708333337,1060.39816985309,89.6828361324879
4,93.4028715277794,1150.05956095121,88.9269129474997
4,98.3349100694447,1237.5083026673,88.0615919574969
4,103.15064212963,1322.60179152888,87.109562653859
5,42.9409837962963,241.428347080534,98.5055573146383
5,49.0336818287052,352.294448038447,97.1954614906281
5,54.9549425925949,459.717494666693,96.2121240818912
5,60.7160457175943,563.896838341898,94.9616417713211
5,66.3396572916679,665.283695244987,93.9703704165974
5,71.8343699074095,764.05604858111,92.9908585452116
5,77.5063587962974,860.189659856318,92.0692500361232
5,82.7438504629637,953.747082717595,91.1417560961127
5,87.8453501157407,1044.57524238707,90.1738769500905
5,92.8369013888913,1133.16330306388,89.2879011790986
5,97.8280082175936,1219.79264557301,88.4157513050013
5,102.611225578705,1304.18546170007,87.502385523112
5,107.288684143521,1386.47565536654,86.8370399291355
5,111.861462037039,1466.58649104895,86.0764403171439
5,117.949663657408,1544.76299843646,85.2321799407946
5,122.310889120372,1620.62291456001,84.2925882347723
5,126.574815046296,1694.476160718,83.7537204028195
5,130.736362268519,1766.284098895,82.9844169680049
5,134.804956597222,1836.21451127528,82.3638091265214
5,138.879195949076,1904.32143201806,81.8166942037351
5,142.758365393518,1970.43406333281,81.0570735279422
5,146.54631539352,2034.64838864497,80.5711777839557
5,150.253412847224,2097.22985545737,79.9271418493542
5,155.611364004631,2158.4825910126,79.1966568018931
5,159.157479166667,2217.80291145232,78.7914185611347
5,162.633255787039,2275.65571397382,78.1376669646609
5,166.033269328704,2332.02696180159,77.5410249392735
5,169.390246759261,2386.98379379614,77.4175652207001
5,172.655365509261,2440.56513027669,76.4940826832269
5,175.852611921297,2492.84767343116,76.1392963272859
5,178.993959722224,2543.97573842415,75.8040630616355
5,183.103069675926,2594.20273557912,74.9280581295655
5,186.133181828705,2643.09642776732,74.6733127689367
5,189.109775694446,2690.90349358703,74.2910523552079
5,192.037022453704,2737.66379860427,74.1225885432262
6,36.652762731482,126.548305970864,99.3429627337415
6,42.9018782407404,240.565100088231,97.9233631905421
6,48.9624891203697,350.748728206658,96.9750296250519
6,54.8576452546291,457.599833260155,95.9677422957611
6,60.6031457175921,561.46658664821,94.6292400138191
6,66.2004126157419,662.355237935607,93.7310022038825
6,71.6668028935183,760.53356240537,92.8179921235521
6,77.4919373842605,856.312551017293,91.6548162127583
6,92.0656783564803,949.5335467103,90.1539848615357
6,97.0760065972226,1038.52183186931,89.3881973241757
6,101.982757407408,1125.36402013864,88.5557364167956
6,107.752803472223,1210.07775094226,87.7591841069565
6,112.437468749999,1292.48782158628,86.9734486921516
6,117.950548495372,1372.72336070424,85.9543397571543
6,122.41736539352,1450.71856291897,85.2738669408912
6,126.784734143518,1526.67502265866,84.6930938757093
6,131.056058101853,1600.62949110879,84.0470847085574
6,135.228698148148,1672.56872296498,83.1981304720103
6,139.325910185186,1742.69358772268,82.4518569113328
6,143.308195949075,1810.83299619603,81.8425969405022
6,147.196659143517,1877.09813107367,81.2136396460119
6,151.003109837964,1941.66440720042,80.7117443816727
6,155.698161111113,2004.68243251077,80.0891211027192
6,159.338024537036,2065.85102024192,79.4590612759445
6,162.899597222223,2125.43998991472,78.8557271161456
6,166.380936111112,2183.45105977985,78.3206669747111
6,169.803764699074,2239.97485875773,77.7639739592511
6,173.142004282408,2295.06228270128,77.2815708451769
6,176.414003240742,2348.77661297712,76.955588271206
6,179.623731944445,2401.19697410949,76.3858156364828
6,183.157536921297,2452.53024386247,75.9634398964409
6,186.246190509258,2502.58168264715,75.4502677008228
6,189.276687962962,2551.43204728021,75.1321821243133
6,192.254370023147,2599.22470763942,74.7727998471722
7,50.9679458333331,416.747725114964,95.6610708433194
7,55.763347453704,509.909759085315,94.2297873961555
7,60.4434282407413,600.443900250073,93.6361955505466
7,65.0175907407397,688.608482922078,92.5069123488356
7,75.3294171296308,773.53346227515,91.5181876676797
7,79.6509776620374,856.044614116011,90.4191782105045
7,83.8680469907406,936.248989115532,89.8501808608368
7,87.9883586805562,1014.2623792378,88.8233254301061
7,95.2491730324068,1089.58120546606,87.8683782607065
7,99.1447770833334,1162.56274999858,87.2925720409209
7,102.946487847222,1233.5051013834,86.2891203766291
7,106.657039351852,1302.45957531974,85.5699458337767
7,110.587135763889,1369.36740496451,84.9515627416016
7,114.11551886574,1434.13051873648,84.1178240602555
7,121.31425625,1557.751358904,83.0641592936445
7,133.770666550925,1732.6110389276,82.3840438106951
7,136.803820023148,1786.52820941345,80.750587408329
7,145.443189467592,1938.14012799899,79.3581175699122
7,148.824353819445,1985.91973465978,78.9251869070237
7,156.774067476853,2121.16145906534,77.5828270726682
7,162.535035763888,2164.2405246035,77.2492787096174
7,165.035812847222,2205.90732949662,76.6886602175267
7,167.477062268519,2246.28659789788,76.4832813450387
7,169.880133217592,2285.80482757834,75.8967648123265
7,175.412835185186,2324.56985205645,75.4256332830361
7,177.720672685187,2361.94622189392,75.4996771265723
7,179.986908101853,2398.3953046672,74.9905490628104
7,182.218758333334,2434.11345927567,74.7841288841301
7,189.259489699075,2469.24654670252,74.0723108841242
8,40.9995813657399,222.705901494051,98.6170201250691
8,46.0439021990724,321.700550164111,97.5448248723599
8,50.9622379629618,417.862202067345,96.5166971804137
8,55.7605314814796,511.298276811741,95.716123023279
8,60.4496717592577,602.286602098233,94.7145038403202
8,65.0282010416659,690.807147375153,93.6134566341934
8,75.343830324072,776.353916448866,92.429321708308
8,79.6854694444438,859.517405256862,91.5412085213271
8,83.9246016203695,940.364669243548,90.7496243644952
8,88.0643935185174,1019.01506384393,89.8695149919755
8,95.2757920138869,1095.19954885852,88.9407030658428
8,99.2066240740733,1169.13445180056,87.9520478990647
8,103.035454282407,1240.8764110048,87.4837875129743
8,106.777892824072,1310.65146234108,86.677649604826
8,110.61084224537,1378.31805250698,86.0382405010265
8,114.173854629629,1444.01706530383,85.4399922978094
8,117.953142708333,1507.85784652246,84.8146659701645
8,121.347363194442,1569.7436469301,84.2507457939064
8,124.663416666664,1629.85221008187,83.5310140416065
8,127.897843055554,1688.12231785746,83.1598080523691
8,131.058454398146,1744.6915373763,82.4729144630207
8,133.770774768516,1747.34832906924,83.4268686720558
8,136.839090277776,1802.19003226023,81.6493134475119
8,139.792803703701,1855.09367426287,81.0374620289319
8,142.715479745368,1906.3967091552,80.6917775655165
8,145.572699189812,1956.14704404152,80.3953074846504
8,148.849228587962,2004.63361897142,79.8844650014265
8,151.581445138888,2051.58894381991,79.303848371516
8,154.256583101852,2097.28831889121,79.0087516120063
8,156.880757175924,2141.81269398557,78.6911948282068
8,162.552856597222,2185.45520056549,78.154335947814
8,165.074299421294,2227.66914358273,77.7276509027919
8,167.539923495369,2268.64811964544,77.4761386676497
8,169.963302314814,2308.6360439913,77.1076624755855
8,175.429635416667,2347.92540322066,76.6658153675962
8,177.758671643516,2385.85389087356,76.3551072239352
8,180.047497916666,2422.84045627249,75.9193338756935
8,182.296716666666,2458.97170409327,75.6551471264781
9,46.2023908564807,323.8319032281,97.2439043037109
9,51.1629526620358,420.527904011634,95.9419594561041
9,55.9972988425913,514.456873727138,95.0814209007755
9,60.718410069443,605.796834305249,94.0690325723457
9,65.3286913194425,694.69318491933,93.1767668856385
9,75.3776932870348,780.647735274135,92.1464998332037
9,79.746565856481,864.110578588181,91.0074530660495
9,84.0082357638881,945.215494206893,90.1441031214441
9,88.1698271990733,1024.05878934758,89.5326404669807
9,95.2977627314793,1100.40715646363,88.2159002723105
9,99.2407550925927,1174.44092383094,87.7233714905742
9,103.087704745368,1246.27543546524,86.9032644021597
9,106.843063194443,1316.04474629359,85.9441039648421
9,110.627158912037,1383.78966268801,85.5098674293307
9,114.194985069442,1449.3865320875,84.8370944149792
9,117.954555439814,1512.99883634938,83.8493696760755
9,121.353151157407,1574.8287494321,83.5970184061201
9,124.671635416666,1634.79431494822,82.9883569762993
9,127.911035069442,1692.99566362378,82.2859184752209
9,131.072229513887,1749.49233062639,81.5876410159641
9,133.770869444443,1752.13021213242,82.8193973177501
9,136.842979513887,1806.84298346629,81.2188046144001
9,139.800984606481,1859.6479159783,80.5393822078865
9,142.72998599537,1910.88324660159,80.3304260697284
9,145.585359374999,1960.49817396257,79.6932122283275
9,148.852254629629,2008.87321056648,79.1278210229697
9,151.584919212963,2055.7377993054,78.5308824433741
9,154.265717361111,2101.46156670478,78.258300432329
9,156.894311458333,2146.01444515464,78.1268089866595
9,162.56007685185,2189.62284015704,77.5230799289905
9,165.084777662037,2231.8298635101,77.1212232450731
9,167.555928819444,2272.80571860245,76.7225183445893
9,169.983482291665,2312.80750286387,76.0530271666843
9,175.434559953704,2352.03080714333,75.9430202257742
9,177.766706712961,2389.94607166388,75.7083374563081
9,180.062949305555,2426.93176709337,75.2527268978156
10,40.5050865740743,216.246499798998,98.6522851970221
10,45.3220600694446,312.175044794533,97.7038217387114
10,50.0180828703719,405.324701996481,96.6180258656095
10,54.5994578703714,495.867902306161,95.6221996588283
10,59.0746115740747,583.981168989844,94.6149579277213
10,63.4442809027792,669.718545634236,93.6925541179031
10,75.1269214120369,752.245501758206,92.4740264309851
10,79.2569171296308,832.472900743165,91.5910508267795
10,83.2854137731481,910.351908842422,90.7731621408554
10,87.2208628472217,986.121285618637,89.8885387524691
10,95.0716170138893,1059.35168073651,88.863185928858
10,98.7992657407401,1130.31926701302,88.0315793741223
10,102.436300925927,1199.21323697618,87.3401707997497
10,105.98556851852,1266.10599686004,86.3728957231312
10,109.71075902778,1330.99906341298,85.9281720792448
10,113.086560300925,1393.83522816491,85.2054551249845
10,117.954625925927,1454.82470738458,84.4132974804476
10,121.161193287039,1513.77835724114,83.874050360464
10,133.772139120372,1682.90249764742,83.2872109232994
10,136.680161458334,1735.04503029802,81.658412836138
10,139.465835300927,1785.24201512219,81.1009609148945
10,146.843200810185,1833.97899691115,80.3741571983361
10,149.508581597223,1880.44520757628,79.996632205075
10,152.116944212963,1925.5583276474,79.5102402525421
10,154.673059722224,1969.50080641987,79.2321636340299
10,157.18241875,2012.37384166067,78.6111611448481
10,162.444879976853,2054.50043410812,78.3569731550718
10,164.862664583334,2095.25825371173,77.8594895972977
10,167.231570023149,2134.9169094627,77.6056474055319
10,169.55961064815,2173.6155994813,77.2010083943315
10,175.338496759261,2211.66801426654,76.6068651921766
10,177.579627314814,2248.43342593483,76.4418371880311
10,179.782864236111,2284.29081641362,76.1531941348949
10,181.950961226851,2319.35108239611,76.0642328561517
10,184.151801157409,2353.55158054628,75.7219191610299
11,45.3896486111096,314.065771456444,97.1992989649152
11,50.1048196759268,407.814839320471,96.0736021662645
11,54.7024069444449,498.833815118419,95.2010421605034
11,59.187744791665,587.286547378744,94.1494351282017
11,63.5671380787039,673.29817683079,93.1391562257583
11,75.1357855324061,756.025028480236,91.8953250659494
11,79.2626667824056,836.290570113958,90.9530519390197
11,83.2884868055555,914.207377013343,90.176846139002
11,87.2142732638893,989.82754874438,89.2789839878484
11,95.0607851851842,1062.83111860102,88.3176815263141
11,98.7737189814807,1133.5442176578,87.4488453143082
11,102.393376736111,1202.12025154051,86.7872511675766
11,105.922996064814,1268.5986117881,86.180655355444
11,109.385289120371,1332.9637217381,85.5921768748279
11,112.737095833332,1395.32432801673,84.9083988977024
11,121.023744791666,1514.11180876755,83.5560400893883
11,127.143556828703,1625.43318956531,82.4674712595879
11,133.772222222222,1681.17640990894,82.6495550781449
11,136.633985532406,1732.54547756716,81.1310474181179
11,139.383961805555,1782.01485602292,80.6748725914076
11,142.112836574073,1829.99236654543,80.2981619473333
11,144.76645011574,1876.28440530748,79.8679042036383
11,148.668158796297,1921.63513372673,79.4653997262989
11,151.21676261574,1965.48627092012,79.1268174587458
11,153.712166898148,2008.08610712549,78.7601350119075
11,156.160747916665,2049.60860499625,78.2584298035848
11,162.383800694443,2090.31320538015,77.7024936788318
11,164.735445601852,2129.62403525843,77.4434814986307
11,167.039305902777,2167.81277690064,77.0424386482773
11,169.303498263889,2205.10688674211,76.8633685091724
11,175.278652893517,2241.75462560194,76.2788508402688
11,177.458235416666,2277.10141193265,75.9316070589799
11,179.599779745371,2311.56358609611,75.7985533752314
11,181.707132754629,2345.22804026029,75.4624353998224
11,184.101879166665,2378.2586723188,75.0508598974799
11,186.140269907407,2410.3618621089,74.8616056690177
11,188.156777430555,2441.96058139339,74.6842985892727
12,40.4775688657385,215.780049925316,98.8160168214866
12,45.3053303240736,312.202529749493,97.9690404425734
12,50.014514467592,405.897207981446,96.9724977386553
12,54.6106832175923,496.986454688105,95.6956788703489
12,59.097832407405,585.612152963416,94.8388846774227
12,63.4858516203695,671.91982221195,94.1399119237758
12,75.156149305555,755.062422280161,92.7280930851945
12,79.3010439814793,835.721924260574,92.0593045656763
12,83.3452442129619,914.069238282997,91.0813271245085
12,87.2951925925911,990.245391635176,90.31873011542
12,95.0932436342593,1063.92412673049,89.2540204242929
12,98.8347276620346,1135.34628000761,88.7679763434183
12,102.482072569444,1204.5520264549,87.786824588693
12,106.040724884258,1271.70113642341,87.3573211731127
12,109.723363888887,1336.65210779136,86.5265723570095
12,113.115828009259,1399.98272544237,85.9188830385392
12,117.83821574074,1461.38657831346,85.0828226895828
12,121.060754513887,1520.73544749487,84.500301322502
12,124.203037962963,1578.27300277446,84.0043226305473
12,128.803761689815,1634.05662357904,83.4057305468984
12,131.797313310184,1688.20221861468,82.9996980486613
12,134.707650925925,1740.34866105696,82.6125081800759
12,137.519297916666,1791.24468950147,81.8972967841546
12,140.320471412037,1840.93031207917,81.4996036554173
12,143.686532407406,1889.27399012611,81.0424176796611
12,146.368682060184,1936.19170830544,80.6804070497795
12,148.992171874998,1981.76928477098,80.3694614069779
12,151.559496759259,2026.03122073455,79.8466754088925
12,154.503625810185,2069.29945783514,79.5614655179331
12,156.978569444443,2111.40676710853,79.166877257497
12,159.407111111109,2152.50265551095,78.8539006526359
12,161.797365277777,2192.67854478373,78.4983526778281
12,164.332054398148,2232.03709321173,78.1658767093177
12,166.647093634258,2270.41640887237,77.8185314553411
12,168.921845138887,2307.92300195622,77.762803257671
12,171.160125347221,2344.59853533815,77.2603967588414
12,175.269309722221,2380.84815580446,76.8595624831505
12,177.44206747685,2416.03931894677,76.4989770759712
12,179.580405787036,2450.39813764369,76.518341804452
12,181.689969212962,2484.04518042915,76.2666676199539
12,184.113844328702,2517.10235289992,75.8034421664585
12,186.162268287037,2549.41950854401,75.5562429289663
13,41.5697443287047,226.791424554685,97.9804836605278
13,46.9497958333349,329.542277801952,96.8356881895791
13,52.1882456018527,429.275593446112,95.689466920885
13,57.2958322916677,526.167739810378,94.6884244531247
13,62.280516319446,620.446041964596,93.4119300403836
13,67.1366093749994,711.941340680045,92.4569977628077
13,75.6493416666681,800.851404908234,91.3179379696279
13,80.2685349537046,887.193185657161,90.5907611876804
13,84.7751844907414,971.069524317213,89.5889014864224
13,89.1681043981485,1052.50761053362,88.5430487971462
13,95.5500086805555,1131.69666835326,87.6100893585923
13,99.7295939814824,1208.51852884511,87.0295701395662
13,103.798255787036,1282.96974405268,86.1457553450843
13,107.768807986111,1355.27362785077,85.4865117812248
13,113.838412847224,1425.23479352426,84.4511840886601
13,117.953255671296,1492.8972343175,83.6037906266332
13,121.611197106482,1558.4417230861,82.8099321432091
13,125.171070949074,1621.86400291802,82.4538557001991
13,128.639780671296,1683.29037491567,81.566621864719
13,132.028146990742,1742.97786963171,81.1195090157223
13,133.773617939817,1745.60482634488,82.1426365506341
13,137.065665625,1803.45554585952,80.5112623482273
13,140.240978703703,1859.39120997231,79.9592560317251
13,143.372318981483,1913.50015165391,79.3860009511263
13,146.860469097222,1966.07974670673,78.7660198745774
13,149.847798726851,2017.10210203554,78.2442152616568
13,152.773865740741,2066.64537997392,77.7648497230985
13,155.636091087963,2114.94830951714,77.4320738163321
13,158.444186458334,2162.02589227703,77.0621629219629
13,162.747268171297,2208.18180484355,76.3684253647322
13,165.4459375,2252.97474268798,76.1920850414754
13,168.091722800928,2296.54484671006,75.7851293100733
13,170.685597337964,2339.01200979974,75.3879019315112
13,175.619195023149,2380.77855575694,74.710651435574
13,178.116208217594,2421.18361676072,74.5345975871411
13,180.568773263889,2460.57983519336,74.2056234749422
14,41.8034313657383,232.335672644612,98.1378387531246
14,47.2999541666662,337.560377415071,97.0760195740392
14,52.6436384259247,439.496242629306,95.9677976387563
14,57.8454537037015,538.389347533535,94.9699540993606
14,62.9163146990731,634.454938573355,93.9746311295797
14,71.724178472222,727.914266041102,92.8689607004344
14,76.5320575231479,818.284245857169,91.7756518500634
14,81.2303045138882,906.284315955641,90.8647012941704
14,85.8192722222209,991.974036793986,90.0269667986625
14,90.2998633101831,1075.29297941737,88.8972316732785
14,92.061943402776,1078.06860118606,89.8498628626839
14,96.4260880787036,1159.17275052397,88.1246948801466
14,100.692538194444,1237.8835125476,87.2042056603581
14,104.854763425925,1314.36115942542,86.6372452647435
14,108.920499537035,1388.68449938354,85.6949376016322
14,113.931435069445,1460.97745360885,85.0441810211729
14,117.94407523148,1531.09945884232,84.1555376031465
14,121.717015277776,1599.12493323037,83.3415237769562
14,125.397846527776,1665.1337079644,82.8612068872947
14,128.98576099537,1729.13600885115,81.994240773444
14,132.49026423611,1791.31058954201,81.3949431096262
14,133.762107407407,1793.93816496125,82.5869077195724
14,137.172877199073,1854.39463530887,80.8778097325557
14,143.708402199072,1966.80669267367,79.5995874083019
14,146.877336226851,2021.71237405862,79.0811063497434
14,150.074796296295,2075.20128809923,78.8660921306776
14,153.108096412037,2127.16637633569,78.3936445013145
14,156.082891203703,2177.83965124341,77.7850226062583
14,158.995662615741,2227.21597064429,77.3519980334337
14,162.840244675924,2275.6260874201,76.9983644946479
14,165.646647800925,2322.67999948407,76.5866433461876
14,168.39834224537,2368.52686407566,76.1180166960306
14,171.099019907407,2413.2507712157,75.5708386290887
14,175.706450925925,2457.22438698904,75.0909270357321
14,178.309224652778,2499.86524085974,74.8824312354069
14,180.863116087963,2541.4542355939,74.5326000035372
14,183.370572337961,2582.08271239975,74.2773016074352
15,47.0521667824079,332.293063504204,97.6747032257359
15,52.3217615740746,432.60056086976,96.6553003757629
15,57.4564082175907,530.01879981067,95.932837049016
15,62.4653858796286,624.707405731242,94.7824876056984
15,67.3555166666651,716.78131707017,93.3385104030701
15,75.6480531249995,805.998320820373,92.3343613656471
15,80.2900719907411,892.700036685264,91.6540184247424
15,84.8120826388895,976.892586166408,90.7496140890241
15,89.2277693287035,1058.74050742276,89.9648125334352
15,95.5441582175924,1138.15885663628,88.6817428151213
15,99.7375872685181,1215.21834876599,88.0378458788376
15,103.826492245368,1290.02297185039,87.4115041396483
15,107.815994328702,1362.64665919575,86.6985393759629
15,113.838694907408,1432.97497559353,85.5370736166757
15,117.944023032406,1500.96142202651,84.6924706474965
15,121.622892708331,1566.93272064044,83.9272055059458
15,125.213055671296,1630.90425855897,83.4895410503426
15,128.711763773147,1692.88609793836,82.8584678195815
15,132.122334722223,1752.98966264923,82.1061186534886
15,133.762076736109,1755.64166625538,83.0949206811056
15,137.079325925926,1814.03338794323,81.3558594127244
15,140.278540972223,1870.41814171377,81.0656701218249
15,143.434490972222,1924.97039616287,80.4925001550146
15,146.517497916666,1977.94500533938,79.6707460141382
15,149.992010300927,2029.64772692084,79.5011015333633
15,152.937908449074,2079.70070193597,78.9163357647339
15,155.821856134258,2128.39306324042,78.4671103082171
15,158.643325347222,2175.75957065255,78.0394905132804
15,162.750282060184,2222.24407814758,77.4790402471505
15,165.46015949074,2267.1375611341,77.0589404753991
15,168.113141550924,2310.82931523657,76.7225497411952
15,170.720209837962,2353.47119474421,76.3236267499451
15,175.614485648147,2395.46242364103,75.6682369109815
15,178.121577199074,2436.01298982171,75.4487816291657
15,180.580017939814,2475.45603600663,75.1566555660247
15,183.001705555554,2514.0975137625,74.8157329751848
16,44.7500837962964,301.788672973572,96.9022622342891
16,49.2796245370391,392.133470402182,96.1537783133584
16,53.7013335648152,479.964071004933,94.9359162036369
16,58.0188376157427,565.415319904287,93.9533095671019
16,62.241925000002,648.670626781983,92.988472983537
16,66.3708936342597,729.729161631481,92.3137736360029
16,74.9154646990752,808.158699356185,91.3125194446669
16,78.8338881944451,884.308611597619,90.543229946464
16,82.6590189814816,958.26285000533,89.6804145935069
16,86.3946752314821,1030.14456537511,89.0336035765358
16,90.0424450231481,1099.95842170074,87.9285632502918
16,94.8174972222249,1167.95179887266,87.485108939048
16,98.2990504629634,1233.82763941381,86.6135589349142
16,101.692549421299,1297.74958142947,85.9042157804652
16,113.112965162038,1478.1616807903,83.8526531759271
16,117.943968171298,1534.5086728484,83.2075706495137
16,120.929573842593,1588.93410500058,82.7037499703389
16,123.843782986113,1641.68137147688,82.1656500071791
16,126.689718171297,1692.86983648709,81.6458277832377
16,129.471786111113,1742.5413409713,81.1708389218742
16,132.187915856482,1790.67664704001,80.7893193508789
16,133.76206875,1793.29321300139,81.6172805647511
16,136.42050127315,1840.35931531383,80.4230016522827
16,138.981573611112,1885.82015545537,79.8580563345847
16,141.529950231482,1930.06041332789,79.3442863496845
16,144.020282986112,1972.97679599638,78.9868385726247
16,146.46143553241,2014.71677899998,78.5938559312247
16,149.383065972223,2055.71582316039,78.2862753079826
16,151.740757407408,2095.52145995621,78.1525464738176
16,154.058443750002,2134.39168417958,77.8210503650674
16,156.343303587964,2172.41075963603,77.2661721753441
16,158.584559375001,2209.47276101274,76.9974180914384
16,162.196758796297,2246.17258540702,76.7532415340005
16,166.816717361112,2281.77515358696,76.2408664127482
16,168.948178356483,2316.30252582644,76.1468789895541
16,171.040440046299,2349.91196279287,75.6023032433101
16,173.100650462964,2382.82580867719,75.5040730015025
16,175.142021990741,2415.30344176549,75.3506701802204
16,177.154637500001,2447.06818160545,75.0898556924464
16,180.783138425927,2478.24395629665,74.6552331271232
16,182.745877314817,2508.89142313679,74.4637593841617
17,45.0742937500002,309.409777343991,97.6526279000003
17,50.3544892361098,409.947452679495,96.3691087529393
17,54.8802366898154,500.069804990882,95.4740100041818
17,59.3001689814804,587.729616829728,94.5098157038349
17,63.6219406250009,673.113390423037,93.4844285905759
17,75.6689680555546,762.758992550114,92.2920167005941
17,79.7484128472209,842.51620288897,91.3316434217753
17,83.7299806712954,920.035501386941,90.6175323964514
17,87.6209741898157,995.400618620299,89.9261174778076
17,95.5742784722232,1075.46804222045,88.6344585870878
17,99.2573399305564,1146.06540828291,87.9475213982611
17,102.846909606482,1214.48495727712,87.3177609621053
17,106.351762731481,1280.91327897349,86.7475225002029
17,110.891711458332,1352.35637934673,85.9121335089488
17,117.951309259258,1417.36350404585,86.0123056218678
17,121.176193981482,1477.60507209599,84.2765266655381
17,124.318938425926,1535.63613953848,83.8081934722141
17,127.381820023148,1591.7898826602,83.1172634334507
17,130.367414930557,1646.1542162104,82.6640284811826
17,133.765554050925,1648.80950975326,83.4210679392224
17,136.672559143517,1701.38449592178,81.9242551166099
17,139.453909143519,1751.95040799507,81.3810741081397
17,142.210614004629,1800.9818352867,81.0425406800884
17,144.903125115741,1848.50009884369,80.5676973863835
17,148.688014699074,1894.83709087141,79.9706519169073
17,151.259394675926,1939.58911830339,79.8137847690669
17,153.776195138889,1983.01987023849,79.3368655260565
17,156.24365914352,2025.31649887704,78.8210368460568
17,162.393056597221,2066.66686777206,78.371352423225
17,164.754568865741,2106.50841263978,78.1697392855373
17,167.061444212963,2145.00996937421,77.7631733328841
17,169.331872569444,2182.70382916597,77.3669109648229
17,175.78854363426,2219.78219446968,76.9971217781858
17,177.967853703703,2255.39722375472,76.6818378933143
17,180.106364699075,2290.04353281405,76.3796757120872
17,182.211817939814,2323.92026768123,76.1190323357975
17,191.163333564815,2389.61285281156,75.1667896687043
17,193.157155555556,2420.91454897019,74.8780897338293
17,195.121197337964,2451.52123626336,74.621214988656
18,40.307104513888,213.517529564633,98.8409809460185
18,48.1470379629621,309.19291820006,97.4608184251944
18,53.4129956018511,409.477921474575,96.1817394249617
18,57.9179910879637,499.172672334239,95.4126739331211
18,62.3185746527767,586.387160508277,94.2747300507714
18,66.6100715277785,671.153070533629,93.3003267256329
18,75.0745511574077,753.228098025187,92.3224728116717
18,79.1536307870376,832.970871964601,91.5403123164045
18,83.1281221064815,910.329124343067,90.7631271272597
18,87.0123351851851,985.506709495491,89.8182426354955
18,95.0107899305556,1057.99732523604,88.9146788051827
18,98.6811568287043,1128.21737926606,87.8549786462827
18,102.256143518518,1196.30720350735,87.3295148607819
18,105.744087500001,1262.36316001042,86.6572053307512
18,109.344892476852,1326.31935217406,85.9700212760799
18,112.654827430555,1388.21287748562,85.2614804846477
18,117.949660300927,1448.11998369394,84.1627492834959
18,121.082178356482,1505.90145516188,84.0004290466216
18,124.137616319444,1561.84554384273,83.325277401309
18,127.116734143518,1616.06419908635,82.6259337297719
18,130.024791550926,1668.58974493624,82.1470476222506
18,133.767836111111,1671.23699827635,82.8127534015948
18,136.584883796297,1721.96253188485,81.3203694173959
18,139.291617708333,1770.79719910428,81.1010536629813
18,141.976329745369,1818.12839798948,80.4443827961222
18,144.597997106482,1863.98590767912,80.1441672438765
18,148.621622569445,1908.69318632856,79.5305129048453
18,151.12757175926,1951.87266004313,79.4762943033371
18,153.582841666666,1993.8176142106,78.8611965524372
18,155.991500810186,2034.70484669904,78.7896798900571
18,158.402550347221,2074.42954585463,78.0493043701427
18,160.718952199074,2113.20361567735,77.9699710214724
18,163.001201273148,2151.16944157005,77.4808582381714
18,165.245711458334,2188.32920872113,77.1436726568936
18,168.250975810185,2224.80304517317,76.8870432320303
18,170.420455092592,2260.21986202949,76.6204814365968
18,172.55718425926,2294.82779666262,76.0880436334749
18,174.665878472223,2328.82230958868,75.9429952213395
18,177.094550347223,2362.23346291013,75.7153265823339
18,179.141476157407,2394.82629032745,75.5612767285735
18,181.161345949074,2426.74997551819,75.2061315997707
18,183.150459143519,2458.03207966786,74.9198465683245
19,41.998295601852,232.915626000763,98.4014139028053
19,47.6397162037039,339.589139217472,97.1382284643672
19,53.1297686342591,443.051405442054,96.0778501960401
19,58.4715291666681,543.350685949753,95.1315675852432
19,63.6818290509256,640.854671897963,93.8106248044884
19,68.7768945601858,735.949063819911,92.9073957008465
19,75.8531923611131,828.053959504881,91.7710558240894
19,80.6799967592596,917.432871788022,90.9194245506417
19,85.3915356481489,1004.31488875895,89.960527487104
19,89.9917299768522,1088.83715938318,88.9349080996908
19,95.7318403935184,1170.89467901592,88.0532662333281
19,100.096532060187,1250.4862233113,87.1956719449372
19,104.353540856482,1327.7045654371,86.3918530843269
19,108.498667361113,1402.53818937342,85.6859301527341
19,113.994194212964,1474.99683589542,84.7649605653715
19,117.947039583334,1545.49563452633,83.9010950559896
19,121.760896759259,1613.34141130062,83.4109866021511
19,125.475700462963,1679.01162041204,82.8946112041497
19,129.100138888889,1742.73114078676,82.0331813833036
19,132.630303587963,1804.50902519762,81.2672970227141
19,133.767975115743,1807.14262392658,82.1805359206337
19,137.197265393519,1866.99682646291,80.4945107462117
19,140.507925347222,1925.0047738077,79.8311916507373
19,143.775750810187,1981.17600723707,79.4533139846559
19,146.969322337964,2035.75997284987,78.9155294195855
19,150.095321180556,2088.77741369407,78.4017665053398
19,153.156219560187,2140.54431224567,78.0608826707369
19,156.153798958334,2190.88787790265,77.4051519717129
19,159.097004398149,2240.13821600085,77.1313354491819
19,162.860087731483,2288.17064561409,76.5692345235341
19,165.683334837964,2334.88095680286,76.1766626900983
19,168.446086689816,2380.2994283435,75.6144324854783
19,171.155878935186,2424.61961322433,75.2002400842078
19,175.716919444446,2468.0723793457,74.6811795213337
19,178.327263194447,2510.25590747848,74.5355379690106
20,42.0060143518531,232.972686677798,98.2770666252085
20,47.6445740740746,339.573190130555,97.2106493695416
20,53.121202662038,442.689961965841,96.3349864470123
20,58.4616597222233,542.911143722779,95.1461814238428
20,63.6686363425934,640.303650027505,94.0671508279289
20,68.7506512731479,735.023055823554,92.8562001145717
20,75.8443239583351,826.844087816076,92.015629114879
20,80.6717848379634,916.162581337558,90.9094257813801
20,85.3860379629637,1003.03496880201,89.9909519828119
20,89.9832180555551,1087.53026217751,89.1248620596647
20,95.725208449074,1169.41246549228,88.1376006524079
20,100.092842361113,1249.0347376323,87.2100981522332
20,104.349096412038,1326.25727680074,86.3675191091413
20,108.503738888888,1401.29927440057,85.8467931462655
20,114.012946990742,1474.14250344903,84.7449310305819
20,118.046953125,1544.72983149004,83.9663168511227
20,121.885367245371,1613.1189888709,83.3314539921655
20,125.644563078704,1679.54121074059,82.7053263497267
20,129.301167824075,1744.00548989763,81.9484481803859
20,132.864449421297,1806.43766893251,81.2794400882315
20,133.76948113426,1809.06772785253,82.2983405178093
20,137.235108680557,1869.71118107001,80.8003576152259
20,140.581798032409,1928.42141073689,79.9542091906915
20,143.893759606483,1985.51952981774,79.3337726394384
20,147.129292245372,2041.01083637425,78.8813949276421
20,150.321089236113,2094.94183835368,78.3647106377127
20,153.416458449074,2147.44080947607,77.9102755896019
20,156.449813310187,2198.6028793666,77.5803444544484
20,159.421872222222,2248.47842719751,76.8663199973768
20,162.895706018518,2297.23134027116,76.4574444125173
20,165.754169097223,2344.68665508289,76.0125703869562
20,168.556446296297,2390.91976488884,75.5687617707735
20,171.303807523148,2436.01497017345,75.1023536765085
20,175.758016666668,2480.32818863983,74.6471741659965
20,178.405180439817,2523.32019631234,74.3807373740613
20,181.007456481482,2565.30678527785,73.9665158963665
20,183.560914236111,2606.17944266709,73.6863468368635
21,41.8142313657397,228.968319174407,98.4536608397321
21,47.3580611111113,333.574340572935,97.1894348022033
21,52.7603353009263,435.128980943239,96.1082837067807
21,58.0249803240735,533.739937526348,94.9425486195347
21,63.1572603009255,629.585616320362,93.9033736520893
21,68.1782037037031,723.017040185009,93.0900581369011
21,75.7870234953695,813.667856092521,91.9082544676106
21,80.5585526620376,901.825825013002,91.1203199026204
21,85.2151766203703,987.572277006533,90.1755657889832
21,89.7672478009264,1071.11692178945,89.3596560178897
21,95.6965517361103,1152.45149553906,88.3378176063464
21,100.038394907407,1231.50443628874,87.3887656677349
21,104.273980787038,1308.31963426284,86.6053243767965
21,108.419969097221,1383.12066909621,85.8300249694973
21,113.99461574074,1455.65082623933,85.2086071464631
21,117.940668055556,1526.12612670139,84.5131037984781
21,121.784044212964,1594.57233392585,83.6960808672302
21,125.535628356481,1661.02843658936,83.0536566508575
21,129.198280324075,1725.6129352965,82.5206505152891
21,132.771947569444,1788.32155387055,81.7606315369631
21,133.768689467592,1790.96341514535,82.7605420539233
21,137.251250694444,1852.01328032484,81.0858734112117
21,140.612116203703,1911.05906094075,80.4289868371901
21,143.947310879631,1968.69151597691,79.7431492792384
21,147.210324421296,2024.76044217827,79.3315381002079
21,151.260836458333,2079.34002374533,78.6803693953213
21,154.377646296298,2132.31096110098,78.2555815674035
21,157.431764814815,2183.93808744028,77.6718237902969
21,160.430308680556,2234.4031332781,77.3137030776221
21,163.915603009258,2283.59304890529,76.7959080675307
21,166.792274884259,2331.41987159293,76.419150765408
21,169.614196759258,2378.10235800272,75.8676562588031
21,172.38529988426,2423.70381209643,75.5951562202729
21,175.775289236111,2468.4380428331,75.1408657968568
21,178.451410069444,2511.97806274406,74.8223161716548
21,181.075193518519,2554.4132728939,74.5153497676559
21,183.656257986112,2595.95893092212,74.0004222590263
21,189.607728587963,2636.9204345524,73.4100287415155
